Repository: ahmadhammoud56/Data-Driven-Framework-for-Printability-and-Geometric-Quality-Prediction-in-3D-Concrete-Printing

# Data-Driven-Framework-for-Printability-and-Geometric-Quality-Prediction-in-3D-Concrete-Printing
Repository for the paper “Machine Learning-Based Prediction and Geometric Quality Assessment in 3D Concrete Printing.” Includes experimental data, preprocessing scripts, CatBoost/DecisionTree ML models, and code for printability maps and geometric quality metrics in 3DCP.

If this repository is used in any of your work. Please make sure to reference the following paper.
Hammoud, Ahmad and Mohomad, Yosef and Shomar, Hasan and Tafreshi, Reza and Masad, Eyad and Arroyave, R., Data-Driven Framework for Printability and Geometric
Quality Prediction in 3D Concrete Printing. Available at SSRN: https://ssrn.com/abstract=5351327 or http://dx.doi.org/10.2139/ssrn.5351327
and reference this repository using: 
https://doi.org/10.5281/zenodo.17458818

File: Dataset/bridge_dataset.csv
,,,,Gap Size (mm),,,,,,,,,,,,,,,
Geometry ,Speed (mm/s),Flowrate (Hz),Sample,5,6,7,8,9,10,11,12,13,14,15,16,17,18,19,20
Bridge,100,31,1,3.0681,5.4781,5.561,6.1473,6.0165,8.2901,9.1682,10.2674,11.6728,13.4881,14.6718,14.7226,15.7415,16.0267,16.1442,17.3572
Bridge,100,35,1,3.0452,5.5629,5.5735,6.2406,6.0594,8.2366,9.0787,10.2251,11.626,13.4201,14.583,F,F,F,F,F
Bridge,100,35,2,2.9949,5.4179,5.4854,6.17,6.0215,8.2163,9.2657,10.1062,11.6053,13.4949,14.8191,F,F,F,F,F
Bridge,100,35,3,3.3084,5.3432,5.3807,6.3625,5.794,8.3503,9.219,10.3829,11.7816,13.3394,F,F,F,F,F,F
Bridge,100,39,1,3.8295,6.1838,6.344,6.8601,6.7684,9.0694,9.9044,11.0021,12.4305,14.2322,F,F,F,F,F,F
Bridge,125,31,1,0.9017,1.4284,1.8116,1.9937,2.4684,2.9655,3.4195,4.0332,4.5492,5.0987,5.5014,6.0308,6.5026,6.9251,7.4782,8.0061
Bridge,125,39,1,0.0932,0.2449,0.5236,0.696,0.8481,1.5356,2.5449,3.5042,4.5174,5.5051,6.599,7.4028,8.5917,9.4054,10.5173,11.4573

File: Dataset/classified_print_quality_fixed.csv
total_height_deviation,Angle_dev (deg),Max Span (mm),layer_height_cv,Layer 1 Deviation (mm),Layer 2 Deviation (mm),Layer 3 Deviation (mm),Layer 4 Deviation (mm),Layer 5 Deviation (mm),Layer 6 Deviation (mm),Layer 7 Deviation (mm),Layer 8 Deviation (mm),Layer 9 Deviation (mm),Layer 10 Deviation (mm),layer_var,Combined_Metric,Normalized_Score,Print_Quality
18.2952,0.0,15,29.4358261,10.5648,2.4276,1.2139,1.2137,0.3943,0.4522,1.0028,0.1008,0.4993,0.4258,3.288256186,11.874744594336484,41.275692308979224,Good Print
17.0305,0.0,15,19.17896744,7.4928,1.5073,1.2064,1.2107,0.8702,1.5009,0.7791,1.0198,0.1916,1.2517,2.174313069,10.789962115852028,23.178654919595843,Average Print
18.956,0.0,15,35.87249218,12.5,2.2409,0.8078,0.4381,1.3008,0.9317,0.0694,1.0408,0.2237,0.5972,4.028723914,12.55217691503904,52.57705297776382,Good Print
21.3352,0.0,15,36.38481253,12.5,2.1672,0.0962,0.5319,1.3182,2.5921,1.8849,0.4692,0.2281,0.196,3.989068194,12.642042899770681,54.07625500026918,Good Print
18.7772,0.0,15,28.63028321,10.0699,2.2567,1.045,1.5653,0.8717,1.2188,1.9122,1.0447,0.004,1.2111,3.203805107,11.841605468353317,40.722844144611074,Good Print
11.8922,0.0,15,23.02828702,8.3348,0.8702,1.0448,0.525,0.3503,1.5654,0.1767,0.351,0.6357,0.6903,2.744931317,11.064582980645435,27.760056404817472,Average Print
19.3259,0.0,15,35.90982978,12.5,2.1414,1.1028,1.0208,1.2917,0.871,0.463,0.8656,0.3386,0.5918,4.017835472,12.588927669533184,53.19015264646217,Good Print
18.729,0.0,15,26.69946017,9.6432,0.89,1.0174,2.1525,0.8338,1.21,1.6372,1.7255,0.1201,0.5007,2.98447532,11.58984155750081,36.52275703188354,Average Print
17.8287,0.0,15,31.06728789,11.0455,2.1229,1.1318,1.2223,0.3462,0.5745,1.1231,0.3026,0.4643,0.5045,3.49066742,12.035250602719099,43.95335653432603,Good Print
19.7808,0.0,15,27.47037975,10.049,2.1317,1.2361,1.0535,1.2902,1.5064,0.6632,1.2429,0.4632,0.1446,3.055007103,11.729796231057103,38.857570702275495,Good Print
19.0778,0.0,15,31.02212806,11.0318,1.9537,0.9726,0.2105,1.4585,1.3098,0.4919,1.4998,0.6743,0.5251,3.481232981,12.053511285719038,44.25799296564751,Good Print
21.7788,0.0,15,30.31398408,10.9802,1.8805,1.4773,0.8821,1.1108,0.9827,1.6735,1.1019,1.4954,0.1944,3.294942562,12.034496395201797,43.940774360562465,Good Print
10.284,0.0,20,6.797316992,3.0332,1.1236,0.7784,0.6304,0.8642,0.6726,1.2623,0.8038,1.0683,0.0472,0.824794505,10.0,10.0,Bad Print
10.5477,0.0,20,5.811205451,2.6743,1.2372,0.8921,0.644,0.8779,0.9862,1.2759,0.8174,1.0819,0.0608,0.702365022,10.0,10.0,Bad Print
9.2102,0.0,20,4.384716624,2.0358,1.1262,0.881,0.533,0.6669,0.9751,1.0649,0.8064,1.0711,0.0498,0.530109814,10.0,10.0,Bad Print
9.6248,0.0,20,4.032934909,2.0569,1.2472,0.8021,0.6541,0.789,0.9973,0.887,0.8274,1.0919,0.2719,0.489272828,10.0,10.0,Bad Print
12.5106,0.0,15,13.2331942,5.2429,0.7702,1.4855,0.9464,0.4843,0.6736,1.5732,0.7746,0.7755,0.2156,1.552818624,10.041032901045467,10.684537185235635,Average Print
14.2362,0.0,15,16.23805086,6.125,1.8756,1.4844,0.9532,1.4736,1.1327,1.1343,0.1099,0.4642,0.5167,1.907599953,10.460054484401406,17.6749241165818,Average Print
15.2542,0.0,15,14.08028388,5.3464,2.1429,1.2109,2.2314,0.9108,1.2109,1.0318,1.0311,0.6626,0.5246,1.622902622,10.271696326761111,14.532612465149072,Average Print
15.5471,0.0,15,16.08115188,6.2242,1.5843,1.4756,0.9711,1.4643,0.5555,1.5735,1.1234,1.102,0.5268,1.866594341,10.452453602237293,17.548121322985416,Average Print
13.5106,0.0,15,13.35188884,5.3429,0.8702,1.5855,1.0464,0.5843,0.7736,1.6732,0.8746,0.8755,0.1156,1.552818624,10.084984238453622,11.417761598576098,Average Print
14.8036,0.0,15,14.48642821,5.6585,2.0322,1.2063,1.4855,1.2016,1.0202,1.0329,0.6614,0.9318,0.4268,1.689997149,10.2951630851382,14.92409998654701,Average Print
15.2813,0.0,15,14.12907613,5.3654,2.1436,1.2114,2.2325,0.9119,1.2117,1.0325,1.0323,0.6638,0.5238,1.628143636,10.277495949528223,14.629365493652429,Average Print
15.2032,0.0,15,14.10274733,5.3464,2.1429,1.2109,2.2314,0.9108,1.2009,1.0218,1.0211,0.6526,0.5356,1.626580274,10.272784709666292,14.550769567166924,Average Print
14.0736,0.0,15,13.87590835,5.2419,2.0068,1.0189,2.0164,0.8013,1.2169,0.9211,0.9202,0.5565,0.6264,1.616873344,10.212326782467944,13.542171630996627,Average Print
15.28,0.0,15,14.12819203,5.3655,2.1425,1.2117,2.2322,0.9115,1.2115,1.0322,1.0324,0.6639,0.5234,1.628045208,10.27733832544296,14.626735907517833,Average Print
14.8736,0.0,15,13.47686454,5.1419,2.1068,1.1189,2.1164,0.9013,1.3169,1.0211,1.0202,0.6565,0.5264,1.558962429,10.197239995824988,13.290484175328412,Average Print
14.3793,0.0,15,13.97597534,5.2654,2.0422,1.1116,2.1321,0.9114,1.1122,0.9322,0.9321,0.5636,0.6235,1.628031855,10.234526264924025,13.91251764229461,Average Print
11.7284,0.0,14,4.785077086,2.3477,1.5373,0.992,0.8454,0.8785,0.8761,1.4561,1.0958,1.3603,0.3392,0.564329676,10.0,10.0,Bad Print
11.9284,0.0,14,4.662833953,2.3377,1.5273,0.982,0.9354,1.0685,0.8661,1.4461,1.0858,1.3503,0.3292,0.557292995,10.0,10.0,Bad Print
10.8298,0.0,14,3.789069707,1.9179,1.1074,0.9621,0.7155,0.8486,1.1462,1.4263,1.066,1.3305,0.3093,0.450449511,10.0,10.0,Bad Print
11.0784,0.0,14,4.335124926,2.0977,1.4873,0.942,0.7954,0.9285,0.7761,1.4061,1.0458,1.3103,0.2892,0.51954086,10.0,10.0,Bad Print
19.5111,0.0,20,11.9247877,1.5282,1.421,0.9168,1.583,2.7635,3.7702,3.6029,1.0844,2.9313,0.0902,1.299434714,10.0,10.0,Bad Print
17.6284,0.0,20,4.168587145,2.4477,2.1373,1.792,1.5454,1.6785,1.7761,2.0561,1.6958,1.7603,0.7392,0.473696967,10.0,10.0,Bad Print
17.9267,0.0,20,4.129800534,2.4538,2.1547,1.8274,1.5814,1.6994,1.8102,2.0863,1.7343,1.8097,0.7695,0.467724946,10.0,10.0,Bad Print
17.6067,0.0,20,4.298648655,2.4323,2.1538,1.7154,1.5442,1.6974,1.8496,2.0375,1.7889,1.7093,0.6783,0.489081527,10.0,10.0,Bad Print
17.7993,0.0,20,3.899184307,2.421,2.1132,1.8359,1.5639,1.6473,1.7887,2.0532,1.7065,1.8381,0.8315,0.440587009,10.0,10.0,Bad Print
15.2318,0.0,14,5.012993821,2.6272,1.8166,1.4832,1.2319,1.4643,1.5732,1.8625,1.2232,1.4854,0.4643,0.583233973,10.0,10.0,Bad Print
15.1768,0.0,14,5.016173682,2.6215,1.8105,1.4786,1.2277,1.4613,1.5702,1.8544,1.2175,1.4808,0.4543,0.583931557,10.0,10.0,Bad Print
15.1707,0.0,14,5.031482715,2.6277,1.8094,1.4774,1.2264,1.4599,1.5689,1.8529,1.2159,1.4793,0.4529,0.585737921,10.0,10.0,Bad Print
15.0118,0.0,14,5.420015717,2.6372,1.8266,1.5032,1.2519,1.4843,1.5932,1.8825,1.2432,1.3054,0.2843,0.632268298,10.0,10.0,Bad Print
15.4107,0.0,14,4.995564399,2.6371,1.8265,1.5031,1.2517,1.4842,1.5931,1.8824,1.2431,1.5053,0.4842,0.580282529,10.0,10.0,Bad Print
15.5127,0.0,14,5.000218341,2.6473,1.8367,1.5133,1.2619,1.4944,1.6033,1.8926,1.2533,1.5155,0.4944,0.580282529,10.0,10.0,Bad Print
15.2308,0.0,14,5.012948153,2.6271,1.8165,1.4831,1.2318,1.4642,1.5731,1.8624,1.2231,1.4853,0.4642,0.583233973,10.0,10.0,Bad Print
15.4122,0.0,14,4.995475052,2.6373,1.8263,1.5033,1.2518,1.4844,1.5933,1.8826,1.2433,1.5055,0.4844,0.580264864,10.0,10.0,Bad Print
6.3003,0.13,15,38.53554039,8.9417,0.0209,0.8503,1.4924,0.2778,0.0,0.0,0.0,0.0,0.0,6.461003139,12.3135121243955,48.595493793806746,Good Print
3.731,0.054,15,19.69629024,4.8815,0.1914,0.1454,0.3607,0.453,0.0,0.0,0.0,0.0,0.0,6.236815472,10.357511373183598,15.96423413537471,Average Print
14.4337,0.106,15,32.08842404,7.6833,3.9372,2.1235,0.128,0.8177,0.0,0.0,0.0,0.0,0.0,5.203026703,11.93121028160198,42.21768913684884,Good Print
10.2751,0.087,15,25.36702848,6.5004,2.4699,0.0264,0.5315,0.7469,0.0,0.0,0.0,0.0,0.0,5.628471229,11.112184760566798,28.55417984257952,Average Print
7.604,0.713,15,32.08156769,7.7003,0.1584,0.242,0.8577,1.0376,0.0,0.0,0.0,0.0,0.0,5.905680016,11.75050997441496,39.20313066056774,Good Print
19.339,0.351,15,35.35688396,9.1418,1.7007,3.7927,2.0801,2.6237,0.0,0.0,0.0,0.0,0.0,4.863087638,12.443305654369684,50.76079274675857,Good Print
13.4569,0.481,15,22.49686235,6.5927,2.1314,1.6699,1.8545,1.2084,0.0,0.0,0.0,0.0,0.0,5.180117447,11.062316454489538,27.72224476110013,Average Print
11.6413,0.756,15,29.39511744,7.5267,2.1428,1.1229,0.4138,0.4351,0.0,0.0,0.0,0.0,0.0,5.480673795,11.636293703357907,37.297701536488226,Good Print
15.0258,0.592,15,14.7743647,5.2389,2.3468,2.7158,3.239,1.4853,0.0,0.0,0.0,0.0,0.0,4.868370801,10.455541712163832,17.599639154358556,Average Print
13.5938,0.417,15,33.6859956,8.5136,0.9155,0.8355,1.0225,2.3067,0.0,0.0,0.0,0.0,0.0,5.605406243,12.033777919930717,43.928788295059036,Good Print
11.6413,0.578,15,29.39511744,7.5267,2.1428,1.1229,0.4138,0.4351,0.0,0.0,0.0,0.0,0.0,5.480673795,11.610434612173337,36.86630358408358,Good Print
8.8487,1.553,15,18.24985181,5.223,1.2629,1.0481,0.9416,0.3731,0.0,0.0,0.0,0.0,0.0,5.616755849,10.607271784367759,20.130897581029075,Average Print
8.311,0.925,15,25.18121915,6.533,0.5661,0.2283,0.3049,0.6787,0.0,0.0,0.0,0.0,0.0,5.893759983,11.104052047961643,28.41850471230066,Average Print
10.4283,0.561,15,29.78509883,7.5619,0.4963,1.4328,0.8666,0.0707,0.0,0.0,0.0,0.0,0.0,5.608912962,11.561689365647391,36.05310410268413,Average Print
9.9572,1.057,15,27.0111341,7.052,0.7517,1.0922,0.5818,0.4795,0.0,0.0,0.0,0.0,0.0,5.672674564,11.368381050739625,32.82821075129815,Average Print
8.5298,0.44,14,14.99023821,4.5601,0.6946,1.1124,0.7891,1.3736,0.0,0.0,0.0,0.0,0.0,5.758445061,10.239314403748585,13.992396446619221,Average Print
5.083,0.143,14,8.642863191,2.5979,0.8716,0.6891,1.0524,0.128,0.0,0.0,0.0,0.0,0.0,5.925804046,10.0,10.0,Bad Print
5.4024,29.643,14,19.76378649,5.0732,0.2289,0.4867,0.0422,0.4286,0.0,0.0,0.0,0.0,0.0,6.005067466,14.795403601788847,90.0,Good Print
5.5604,0.999,20,3.36988954,1.4257,0.4853,1.3208,1.008,1.3206,0.0,0.0,0.0,0.0,0.0,6.034976198,10.0,10.0,Bad Print
6.4485,0.174,20,6.301007883,2.1569,0.3009,1.4256,0.9308,1.6343,0.0,0.0,0.0,0.0,0.0,5.973113161,10.0,10.0,Bad Print
6.8146,0.483,20,9.441423457,2.7837,1.5297,0.2767,1.8439,0.3806,0.0,0.0,0.0,0.0,0.0,5.775238241,10.0,10.0,Bad Print

File: Dataset/classified_print_quality_geometric_fixed.csv
total_height_deviation,Angle_dev (deg),Max Span (mm),Layer 1 Deviation (mm),Layer 2 Deviation (mm),Layer 3 Deviation (mm),Layer 4 Deviation (mm),Layer 5 Deviation (mm),Layer 6 Deviation (mm),Layer 7 Deviation (mm),Layer 8 Deviation (mm),Layer 9 Deviation (mm),Layer 10 Deviation (mm),layer_height_cv,layer_var,Combined_Metric,Print_Quality
18.2952,0,15,10.5648,2.4276,1.2139,1.2137,0.3943,0.4522,1.0028,0.1008,0.4993,0.4258,29.4358261,3.288256186,0.18314076305307836,Average Print
17.0305,0,15,7.4928,1.5073,1.2064,1.2107,0.8702,1.5009,0.7791,1.0198,0.1916,1.2517,19.17896744,2.174313069,-0.3355725174960843,Average Print
18.956,0,15,12.5,2.2409,0.8078,0.4381,1.3008,0.9317,0.0694,1.0408,0.2237,0.5972,35.87249218,4.028723914,0.4903894428954241,Average Print
21.3352,0,15,12.5,2.1672,0.0962,0.5319,1.3182,2.5921,1.8849,0.4692,0.2281,0.196,36.38481253,3.989068194,0.5635160719232866,Average Print
18.7772,0,15,10.0699,2.2567,1.045,1.5653,0.8717,1.2188,1.9122,1.0447,0.004,1.2111,28.63028321,3.203805107,0.2108112794119819,Average Print
11.8922,0,15,8.3348,0.8702,1.0448,0.525,0.3503,1.5654,0.1767,0.351,0.6357,0.6903,23.02828702,2.744931317,-0.31321162601948843,Average Print
19.3259,0,15,12.5,2.1414,1.1028,1.0208,1.2917,0.871,0.463,0.8656,0.3386,0.5918,35.90982978,4.017835472,0.5370958603507238,Average Print
18.729,0,15,9.6432,0.89,1.0174,2.1525,0.8338,1.21,1.6372,1.7255,0.1201,0.5007,26.69946017,2.98447532,0.05005235315953782,Average Print
17.8287,0,15,11.0455,2.1229,1.1318,1.2223,0.3462,0.5745,1.1231,0.3026,0.4643,0.5045,31.06728789,3.49066742,0.2530166849619835,Average Print
19.7808,0,15,10.049,2.1317,1.2361,1.0535,1.2902,1.5064,0.6632,1.2429,0.4632,0.1446,27.47037975,3.055007103,0.14680962051676943,Average Print
19.0778,0,15,11.0318,1.9537,0.9726,0.2105,1.4585,1.3098,0.4919,1.4998,0.6743,0.5251,31.02212806,3.481232981,0.26536675921338315,Average Print
21.7788,0,15,10.9802,1.8805,1.4773,0.8821,1.1108,0.9827,1.6735,1.1019,1.4954,0.1944,30.31398408,3.294942562,0.31497069684977713,Average Print
10.284,0,20,3.0332,1.1236,0.7784,0.6304,0.8642,0.6726,1.2623,0.8038,1.0683,0.0472,6.797316992,0.824794505,-1.8190945806664116,Good Print
10.5477,0,20,2.6743,1.2372,0.8921,0.644,0.8779,0.9862,1.2759,0.8174,1.0819,0.0608,5.811205451,0.702365022,-1.8492046254966317,Good Print
9.2102,0,20,2.0358,1.1262,0.881,0.533,0.6669,0.9751,1.0649,0.8064,1.0711,0.0498,4.384716624,0.530109814,-1.9790810292518828,Good Print
9.6248,0,20,2.0569,1.2472,0.8021,0.6541,0.789,0.9973,0.887,0.8274,1.0919,0.2719,4.032934909,0.489272828,-1.9674333781805247,Good Print
12.5106,0,15,5.2429,0.7702,1.4855,0.9464,0.4843,0.6736,1.5732,0.7746,0.7755,0.2156,13.2331942,1.552818624,-0.7845301069290341,Average Print
14.2362,0,15,6.125,1.8756,1.4844,0.9532,1.4736,1.1327,1.1343,0.1099,0.4642,0.5167,16.23805086,1.907599953,-0.5197040738394152,Average Print
15.2542,0,15,5.3464,2.1429,1.2109,2.2314,0.9108,1.2109,1.0318,1.0311,0.6626,0.5246,14.08028388,1.622902622,-0.5849213240267853,Average Print
15.5471,0,15,6.2242,1.5843,1.4756,0.9711,1.4643,0.5555,1.5735,1.1234,1.102,0.5268,16.08115188,1.866594341,-0.5061264838102781,Average Print
13.5106,0,15,5.3429,0.8702,1.5855,1.0464,0.5843,0.7736,1.6732,0.8746,0.8755,0.1156,13.35188884,1.552818624,-0.7399612979046131,Average Print
14.8036,0,15,5.6585,2.0322,1.2063,1.4855,1.2016,1.0202,1.0329,0.6614,0.9318,0.4268,14.48642821,1.689997149,-0.5840811490401077,Average Print
15.2813,0,15,5.3654,2.1436,1.2114,2.2325,0.9119,1.2117,1.0325,1.0323,0.6638,0.5238,14.12907613,1.628143636,-0.5816033476167972,Average Print
15.2032,0,15,5.3464,2.1429,1.2109,2.2314,0.9108,1.2009,1.0218,1.0211,0.6526,0.5356,14.10274733,1.626580274,-0.5854317798597535,Average Print
14.0736,0,15,5.2419,2.0068,1.0189,2.0164,0.8013,1.2169,0.9211,0.9202,0.5565,0.6264,13.87590835,1.616873344,-0.6416778081978303,Average Print
15.28,0,15,5.3655,2.1425,1.2117,2.2322,0.9115,1.2115,1.0322,1.0324,0.6639,0.5234,14.12819203,1.628045208,-0.5817203169768366,Average Print
14.8736,0,15,5.1419,2.1068,1.1189,2.1164,0.9013,1.3169,1.0211,1.0202,0.6565,0.5264,13.47686454,1.558962429,-0.6293373560457818,Average Print
14.3793,0,15,5.2654,2.0422,1.1116,2.1321,0.9114,1.1122,0.9322,0.9321,0.5636,0.6235,13.97597534,1.628031855,-0.6225591376097439,Average Print
11.7284,0,14,2.3477,1.5373,0.992,0.8454,0.8785,0.8761,1.4561,1.0958,1.3603,0.3392,4.785077086,0.564329676,-1.0755169873310073,Good Print
11.9284,0,14,2.3377,1.5273,0.982,0.9354,1.0685,0.8661,1.4461,1.0858,1.3503,0.3292,4.662833953,0.557292995,-1.0687692041065184,Good Print
10.8298,0,14,1.9179,1.1074,0.9621,0.7155,0.8486,1.1462,1.4263,1.066,1.3305,0.3093,3.789069707,0.450449511,-1.174655299783849,Good Print
11.0784,0,14,2.0977,1.4873,0.942,0.7954,0.9285,0.7761,1.4061,1.0458,1.3103,0.2892,4.335124926,0.51954086,-1.1272756324127156,Good Print
19.5111,0,20,1.5282,1.421,0.9168,1.583,2.7635,3.7702,3.6029,1.0844,2.9313,0.0902,11.9247877,1.299434714,-1.5137269508485116,Good Print
17.6284,0,20,2.4477,2.1373,1.792,1.5454,1.6785,1.7761,2.0561,1.6958,1.7603,0.7392,4.168587145,0.473696967,-1.613762766159637,Good Print
17.9267,0,20,2.4538,2.1547,1.8274,1.5814,1.6994,1.8102,2.0863,1.7343,1.8097,0.7695,4.129800534,0.467724946,-1.6033264099821056,Good Print
17.6067,0,20,2.4323,2.1538,1.7154,1.5442,1.6974,1.8496,2.0375,1.7889,1.7093,0.6783,4.298648655,0.489081527,-1.6137008886400437,Good Print
17.7993,0,20,2.421,2.1132,1.8359,1.5639,1.6473,1.7887,2.0532,1.7065,1.8381,0.8315,3.899184307,0.440587009,-1.6174243395423131,Good Print
15.2318,0,14,2.6272,1.8166,1.4832,1.2319,1.4643,1.5732,1.8625,1.2232,1.4854,0.4643,5.012993821,0.583233973,-0.9010439814733089,Good Print
15.1768,0,14,2.6215,1.8105,1.4786,1.2277,1.4613,1.5702,1.8544,1.2175,1.4808,0.4543,5.016173682,0.583931557,-0.9034390133600888,Good Print
15.1707,0,14,2.6277,1.8094,1.4774,1.2264,1.4599,1.5689,1.8529,1.2159,1.4793,0.4529,5.031482715,0.585737921,-0.9029051477265828,Good Print
15.0118,0,14,2.6372,1.8266,1.5032,1.2519,1.4843,1.5932,1.8825,1.2432,1.3054,0.2843,5.420015717,0.632268298,-0.8942276614280249,Average Print
15.4107,0,14,2.6371,1.8265,1.5031,1.2517,1.4842,1.5931,1.8824,1.2431,1.5053,0.4842,4.995564399,0.580282529,-0.8940145354037204,Average Print
15.5127,0,14,2.6473,1.8367,1.5133,1.2619,1.4944,1.6033,1.8926,1.2533,1.5155,0.4944,5.000218341,0.580282529,-0.8892168278913752,Average Print
15.2308,0,14,2.6271,1.8165,1.4831,1.2318,1.4642,1.5731,1.8624,1.2231,1.4853,0.4642,5.012948153,0.583233973,-0.901091018526503,Good Print
15.4122,0,14,2.6373,1.8263,1.5033,1.2518,1.4844,1.5933,1.8826,1.2433,1.5055,0.4844,4.995475052,0.580264864,-0.8939565136481309,Average Print
6.3003,0.13,15,8.9417,0.0209,0.8503,1.4924,0.2778,12.5,12.5,12.5,12.5,12.5,38.53554039,6.461003139,1.506733384475341,Bad Print
3.731,0.054,15,4.8815,0.1914,0.1454,0.3607,0.453,12.5,12.5,12.5,12.5,12.5,19.69629024,6.236815472,0.6358796056946558,Average Print
14.4337,0.106,15,7.6833,3.9372,2.1235,0.128,0.8177,12.5,12.5,12.5,12.5,12.5,32.08842404,5.203026703,1.5534484117543346,Bad Print
10.2751,0.087,15,6.5004,2.4699,0.0264,0.5315,0.7469,12.5,12.5,12.5,12.5,12.5,25.36702848,5.628471229,1.0968527073631849,Bad Print
7.604,0.713,15,7.7003,0.1584,0.242,0.8577,1.0376,12.5,12.5,12.5,12.5,12.5,32.08156769,5.905680016,1.2295776238628093,Bad Print
19.339,0.351,15,9.1418,1.7007,3.7927,2.0801,2.6237,12.5,12.5,12.5,12.5,12.5,35.35688396,4.863087638,1.8868406940131073,Bad Print
13.4569,0.481,15,6.5927,2.1314,1.6699,1.8545,1.2084,12.5,12.5,12.5,12.5,12.5,22.49686235,5.180117447,1.2091773115363813,Bad Print
11.6413,0.756,15,7.5267,2.1428,1.1229,0.4138,0.4351,12.5,12.5,12.5,12.5,12.5,29.39511744,5.480673795,1.3043360634824004,Bad Print
15.0258,0.592,15,5.2389,2.3468,2.7158,3.239,1.4853,12.5,12.5,12.5,12.5,12.5,14.7743647,4.868370801,1.0702729608308492,Bad Print
13.5938,0.417,15,8.5136,0.9155,0.8355,1.0225,2.3067,12.5,12.5,12.5,12.5,12.5,33.6859956,5.605406243,1.5011650735451598,Bad Print
24.5867,9.387,15,6.3198,2.4137,2.5715,0.7817,12.5,12.5,12.5,12.5,12.5,12.5,61.97592219,5.197461406,2.362178677559114,Bad Print
11.6413,0.578,15,7.5267,2.1428,1.1229,0.4138,0.4351,12.5,12.5,12.5,12.5,12.5,29.39511744,5.480673795,1.3043360634824004,Bad Print
8.8487,1.553,15,5.223,1.2629,1.0481,0.9416,0.3731,12.5,12.5,12.5,12.5,12.5,18.24985181,5.616755849,0.80081858553875,Bad Print
8.311,0.925,15,6.533,0.5661,0.2283,0.3049,0.6787,12.5,12.5,12.5,12.5,12.5,25.18121915,5.893759983,0.9608261465959531,Bad Print
10.4283,0.561,15,7.5619,0.4963,1.4328,0.8666,0.0707,12.5,12.5,12.5,12.5,12.5,29.78509883,5.608912962,1.222340748789734,Bad Print
9.9572,1.057,15,7.052,0.7517,1.0922,0.5818,0.4795,12.5,12.5,12.5,12.5,12.5,27.0111341,5.672674564,1.1183997069533453,Bad Print
8.5298,0.44,14,4.5601,0.6946,1.1124,0.7891,1.3736,12.5,12.5,12.5,12.5,12.5,14.99023821,5.758445061,0.7963589865766483,Bad Print
5.083,0.143,14,2.5979,0.8716,0.6891,1.0524,0.128,12.5,12.5,12.5,12.5,12.5,8.642863191,5.925804046,0.4060522004815852,Average Print
5.4024,29.643,14,5.0732,0.2289,0.4867,0.0422,0.4286,12.5,12.5,12.5,12.5,12.5,19.76378649,6.005067466,0.7938440156737134,Bad Print
5.5604,0.999,20,1.4257,0.4853,1.3208,1.008,1.3206,12.5,12.5,12.5,12.5,12.5,3.36988954,6.034976198,-0.5390639953261049,Average Print
6.4485,0.174,20,2.1569,0.3009,1.4256,0.9308,1.6343,12.5,12.5,12.5,12.5,12.5,6.301007883,5.973113161,-0.40070855029327074,Average Print
6.8146,0.483,20,2.7837,1.5297,0.2767,1.8439,0.3806,12.5,12.5,12.5,12.5,12.5,9.441423457,5.775238241,-0.2614113493754803,Average Print

File: Dataset/classified_print_quality_improved.csv
total_height_deviation,Angle_dev (deg),Max Span (mm),layer_height_cv,Layer 1 Deviation (mm),Layer 2 Deviation (mm),Layer 3 Deviation (mm),Layer 4 Deviation (mm),Layer 5 Deviation (mm),Layer 6 Deviation (mm),Layer 7 Deviation (mm),Layer 8 Deviation (mm),Layer 9 Deviation (mm),Layer 10 Deviation (mm),layer_var,Combined_Metric,Normalized_Score,Print_Quality
18.2952,0,15,29.4358261,10.5648,2.4276,1.2139,1.2137,0.3943,0.4522,1.0028,0.1008,0.4993,0.4258,3.288256186,2.8729212434353766,47.38725968413935,Average Print
17.0305,0,15,19.17896744,7.4928,1.5073,1.2064,1.2107,0.8702,1.5009,0.7791,1.0198,0.1916,1.2517,2.174313069,1.1795869822744813,35.04927119126713,Average Print
18.956,0,15,35.87249218,12.5,2.2409,0.8078,0.4381,1.3008,0.9317,0.0694,1.0408,0.2237,0.5972,4.028723914,3.9144073369047927,54.97574574471351,Good Print
21.3352,0,15,36.38481253,12.5,2.1672,0.0962,0.5319,1.3182,2.5921,1.8849,0.4692,0.2281,0.196,3.989068194,4.01159449234656,55.6838717379084,Good Print
18.7772,0,15,28.63028321,10.0699,2.2567,1.045,1.5653,0.8717,1.2188,1.9122,1.0447,0.004,1.2111,3.203805107,2.784216734526856,46.74094003226572,Average Print
11.8922,0,15,23.02828702,8.3348,0.8702,1.0448,0.525,0.3503,1.5654,0.1767,0.351,0.6357,0.6903,2.744931317,1.6854853987112413,38.73535313251355,Average Print
19.3259,0,15,35.90982978,12.5,2.1414,1.1028,1.0208,1.2917,0.871,0.463,0.8656,0.3386,0.5918,4.017835472,3.9541289141099547,55.26516548523186,Good Print
18.729,0,15,26.69946017,9.6432,0.89,1.0174,2.1525,0.8338,1.21,1.6372,1.7255,0.1201,0.5007,2.98447532,2.4193661414389447,44.08256210749016,Average Print
17.8287,0,15,31.06728789,11.0455,2.1229,1.1318,1.2223,0.3462,0.5745,1.1231,0.3026,0.4643,0.5045,3.49066742,3.1289032107864925,49.252397973726445,Good Print
19.7808,0,15,27.47037975,10.049,2.1317,1.2361,1.0535,1.2902,1.5064,0.6632,1.2429,0.4632,0.1446,3.055007103,2.5930843603540774,45.34830947653457,Average Print
19.0778,0,15,31.02212806,11.0318,1.9537,0.9726,0.2105,1.4585,1.3098,0.4919,1.4998,0.6743,0.5251,3.481232981,3.1322396868747195,49.2767082381128,Good Print
21.7788,0,15,30.31398408,10.9802,1.8805,1.4773,0.8821,1.1108,0.9827,1.6735,1.1019,1.4954,0.1944,3.294942562,3.0804903346375734,48.899651606672656,Good Print
10.284,0,20,6.797316992,3.0332,1.1236,0.7784,0.6304,0.8642,0.6726,1.2623,0.8038,1.0683,0.0472,0.824794505,-1.7994383713840687,13.343467808882599,Bad Print
10.5477,0,20,5.811205451,2.6743,1.2372,0.8921,0.644,0.8779,0.9862,1.2759,0.8174,1.0819,0.0608,0.702365022,-1.9472903152730865,12.266187543437027,Bad Print
9.2102,0,20,4.384716624,2.0358,1.1262,0.881,0.533,0.6669,0.9751,1.0649,0.8064,1.0711,0.0498,0.530109814,-2.2215083964982942,10.268177104331736,Bad Print
9.6248,0,20,4.032934909,2.0569,1.2472,0.8021,0.6541,0.789,0.9973,0.887,0.8274,1.0919,0.2719,0.489272828,-2.2583145159955036,10.0,Bad Print
12.5106,0,15,13.2331942,5.2429,0.7702,1.4855,0.9464,0.4843,0.6736,1.5732,0.7746,0.7755,0.2156,1.552818624,0.10412248426235629,27.2132113504479,Average Print
14.2362,0,15,16.23805086,6.125,1.8756,1.4844,0.9532,1.4736,1.1327,1.1343,0.1099,0.4642,0.5167,1.907599953,0.6795667253655432,31.406018752899733,Average Print
15.2542,0,15,14.08028388,5.3464,2.1429,1.2109,2.2314,0.9108,1.2109,1.0318,1.0311,0.6626,0.5246,1.622902622,0.3649620589961828,29.113743185990707,Average Print
15.5471,0,15,16.08115188,6.2242,1.5843,1.4756,0.9711,1.4643,0.5555,1.5735,1.1234,1.102,0.5268,1.866594341,0.6760059311656152,31.380074059715483,Average Print
13.5106,0,15,13.35188884,5.3429,0.8702,1.5855,1.0464,0.5843,0.7736,1.6732,0.8746,0.8755,0.1156,1.552818624,0.15219539775033294,27.563480678269137,Average Print
14.8036,0,15,14.48642821,5.6585,2.0322,1.2063,1.4855,1.2016,1.0202,1.0329,0.6614,0.9318,0.4268,1.689997149,0.4149282879386534,29.47780760721241,Average Print
15.2813,0,15,14.12907613,5.3654,2.1436,1.2114,2.2325,0.9119,1.2117,1.0325,1.0323,0.6638,0.5238,1.628143636,0.37355581391761045,29.17635908632597,Average Print
15.2032,0,15,14.10274733,5.3464,2.1429,1.2109,2.2314,0.9108,1.2009,1.0218,1.0211,0.6526,0.5356,1.626580274,0.36752073027512006,29.132386201442912,Average Print
14.0736,0,15,13.87590835,5.2419,2.0068,1.0189,2.0164,0.8013,1.2169,0.9211,0.9202,0.5565,0.6264,1.616873344,0.29529128090135903,28.606107287905186,Average Print
15.28,0,15,14.12819203,5.3655,2.1425,1.2117,2.2322,0.9115,1.2115,1.0322,1.0324,0.6639,0.5234,1.628045208,0.3733533928151966,29.174884203729203,Average Print
14.8736,0,15,13.47686454,5.1419,2.1068,1.1189,2.1164,0.9013,1.3169,1.0211,1.0202,0.6565,0.5264,1.558962429,0.2544556746002605,28.30857049779914,Average Print
14.3793,0,15,13.97597534,5.2654,2.0422,1.1116,2.1321,0.9114,1.1122,0.9322,0.9321,0.5636,0.6235,1.628031855,0.3236968624018366,28.8130763109296,Average Print
11.7284,0,14,4.785077086,2.3477,1.5373,0.992,0.8454,0.8785,0.8761,1.4561,1.0958,1.3603,0.3392,0.564329676,-1.1080861450465376,18.380805095867053,Bad Print
11.9284,0,14,4.662833953,2.3377,1.5273,0.982,0.9354,1.0685,0.8661,1.4461,1.0858,1.3503,0.3292,0.557292995,-1.1187549650693729,18.30306983609381,Bad Print
10.8298,0,14,3.789069707,1.9179,1.1074,0.9621,0.7155,0.8486,1.1462,1.4263,1.066,1.3305,0.3093,0.450449511,-1.3102130425820013,16.90806613753356,Bad Print
11.0784,0,14,4.335124926,2.0977,1.4873,0.942,0.7954,0.9285,0.7761,1.4061,1.0458,1.3103,0.2892,0.51954086,-1.201850443603058,17.69761875565831,Bad Print
19.5111,0,20,11.9247877,1.5282,1.421,0.9168,1.583,2.7635,3.7702,3.6029,1.0844,2.9313,0.0902,1.299434714,-0.9078693011678386,19.839627002748593,Average Print
17.6284,0,20,4.168587145,2.4477,2.1373,1.792,1.5454,1.6785,1.7761,2.0561,1.6958,1.7603,0.7392,0.473696967,-1.979690325932088,12.030114271993478,Bad Print
17.9267,0,20,4.129800534,2.4538,2.1547,1.8274,1.5814,1.6994,1.8102,2.0863,1.7343,1.8097,0.7695,0.467724946,-1.976898821509042,12.050453758555175,Bad Print
17.6067,0,20,4.298648655,2.4323,2.1538,1.7154,1.5442,1.6974,1.8496,2.0375,1.7889,1.7093,0.6783,0.489081527,-1.9630081813729257,12.15166387523972,Bad Print
17.7993,0,20,3.899184307,2.421,2.1132,1.8359,1.5639,1.6473,1.7887,2.0532,1.7065,1.8381,0.8315,0.440587009,-2.0169508124771536,11.758626554077305,Bad Print
15.2318,0,14,5.012993821,2.6272,1.8166,1.4832,1.2319,1.4643,1.5732,1.8625,1.2232,1.4854,0.4643,0.583233973,-0.9548671325721524,19.49719094841704,Bad Print
15.1768,0,14,5.016173682,2.6215,1.8105,1.4786,1.2277,1.4613,1.5702,1.8544,1.2175,1.4808,0.4543,0.583931557,-0.9561768358665628,19.4876481755894,Bad Print
15.1707,0,14,5.031482715,2.6277,1.8094,1.4774,1.2264,1.4599,1.5689,1.8529,1.2159,1.4793,0.4529,0.585737921,-0.9538669413804934,19.50447855116412,Bad Print
15.0118,0,14,5.420015717,2.6372,1.8266,1.5032,1.2519,1.4843,1.5932,1.8825,1.2432,1.3054,0.2843,0.632268298,-0.8973994423039862,19.915912589798396,Average Print
15.4107,0,14,4.995564399,2.6371,1.8265,1.5031,1.2517,1.4842,1.5931,1.8824,1.2431,1.5053,0.4842,0.580282529,-0.9520040215257124,19.518052175851587,Average Print
15.5127,0,14,5.000218341,2.6473,1.8367,1.5133,1.2619,1.4944,1.6033,1.8926,1.2533,1.5155,0.4944,0.580282529,-0.9479226667036722,19.547789782882074,Average Print
15.2308,0,14,5.012948153,2.6271,1.8165,1.4831,1.2318,1.4642,1.5731,1.8624,1.2231,1.4853,0.4642,0.583233973,-0.954907151729506,19.496899360445163,Bad Print
15.4122,0,14,4.995475052,2.6373,1.8263,1.5033,1.2518,1.4844,1.5933,1.8826,1.2433,1.5055,0.4844,0.580264864,-0.9519759319864267,19.518256842124764,Average Print
6.3003,0.13,15,38.53554039,8.9417,0.0209,0.8503,1.4924,0.2778,12.5,12.5,12.5,12.5,12.5,6.461003139,4.986751444793407,62.7890697687952,Good Print
3.731,0.054,15,19.69629024,4.8815,0.1914,0.1454,0.3607,0.453,12.5,12.5,12.5,12.5,12.5,6.236815472,1.933851785804422,40.54500270747171,Average Print
14.4337,0.106,15,32.08842404,7.6833,3.9372,2.1235,0.128,0.8177,12.5,12.5,12.5,12.5,12.5,5.203026703,4.216140120474164,57.1742340745067,Good Print
10.2751,0.087,15,25.36702848,6.5004,2.4699,0.0264,0.5315,0.7469,12.5,12.5,12.5,12.5,12.5,5.628471229,3.0033486390323603,48.33758103707037,Good Print
7.604,0.713,15,32.08156769,7.7003,0.1584,0.242,0.8577,1.0376,12.5,12.5,12.5,12.5,12.5,5.905680016,3.9535909694394156,55.26124590756361,Good Print
19.339,0.351,15,35.35688396,9.1418,1.7007,3.7927,2.0801,2.6237,12.5,12.5,12.5,12.5,12.5,4.863087638,4.871626258111346,61.950243518655284,Good Print
13.4569,0.481,15,22.49686235,6.5927,2.1314,1.6699,1.8545,1.2084,12.5,12.5,12.5,12.5,12.5,5.180117447,2.7185385387575822,46.26239492618703,Average Print
11.6413,0.756,15,29.39511744,7.5267,2.1428,1.1229,0.4138,0.4351,12.5,12.5,12.5,12.5,12.5,5.480673795,3.672010706525682,53.20959306893988,Good Print
15.0258,0.592,15,14.7743647,5.2389,2.3468,2.7158,3.239,1.4853,12.5,12.5,12.5,12.5,12.5,4.868370801,1.6329765399244853,38.35276257709616,Average Print
13.5938,0.417,15,33.6859956,8.5136,0.9155,0.8355,1.0225,2.3067,12.5,12.5,12.5,12.5,12.5,5.605406243,4.359884120530415,58.22158299981432,Good Print
24.5867,9.387,15,61.97592219,6.3198,2.4137,2.5715,0.7817,12.5,12.5,12.5,12.5,12.5,12.5,5.197461406,8.721331069760403,90.0,Good Print
11.6413,0.578,15,29.39511744,7.5267,2.1428,1.1229,0.4138,0.4351,12.5,12.5,12.5,12.5,12.5,5.480673795,3.672010706525682,53.20959306893988,Good Print
8.8487,1.553,15,18.24985181,5.223,1.2629,1.0481,0.9416,0.3731,12.5,12.5,12.5,12.5,12.5,5.616755849,1.8721741246369477,40.09560633535209,Average Print
8.311,0.925,15,25.18121915,6.533,0.5661,0.2283,0.3049,0.6787,12.5,12.5,12.5,12.5,12.5,5.893759983,2.8708768071003643,47.37236349231571,Average Print
10.4283,0.561,15,29.78509883,7.5619,0.4963,1.4328,0.8666,0.0707,12.5,12.5,12.5,12.5,12.5,5.608912962,3.6566624710673916,53.09776260710274,Good Print
9.9572,1.057,15,27.0111341,7.052,0.7517,1.0922,0.5818,0.4795,12.5,12.5,12.5,12.5,12.5,5.672674564,3.2240565256480624,49.94570497798905,Good Print
8.5298,0.44,14,14.99023821,4.5601,0.6946,1.1124,0.7891,1.3736,12.5,12.5,12.5,12.5,12.5,5.758445061,1.5157768685077442,37.49882119619194,Average Print
5.083,0.143,14,8.642863191,2.5979,0.8716,0.6891,1.0524,0.128,12.5,12.5,12.5,12.5,12.5,5.925804046,0.42261018470959505,29.53377951786065,Average Print
5.4024,29.643,14,19.76378649,5.0732,0.2289,0.4867,0.0422,0.4286,12.5,12.5,12.5,12.5,12.5,6.005067466,2.123836084106259,41.9292681416734,Average Print
5.5604,0.999,20,3.36988954,1.4257,0.4853,1.3208,1.008,1.3206,12.5,12.5,12.5,12.5,12.5,6.034976198,-1.3410322890404662,16.683510645516968,Bad Print
6.4485,0.174,20,6.301007883,2.1569,0.3009,1.4256,0.9308,1.6343,12.5,12.5,12.5,12.5,12.5,5.973113161,-0.8659622526371653,20.14497054560422,Average Print
6.8146,0.483,20,9.441423457,2.7837,1.5297,0.2767,1.8439,0.3806,12.5,12.5,12.5,12.5,12.5,5.775238241,-0.3601500165661882,23.830424558634853,Average Print

File: Dataset/cube+overhang+Bridge_dataset.csv
Speed (mm/s),Flowrate (Hz),Total Print Height (mm),Layer 1 Height (mm),Layer 2 Height (mm),Layer 3 Height (mm),Layer 4 Height (mm),Layer 5 Height (mm),Layer 6 Height (mm),Layer 7 Height (mm),Layer 8 Height (mm),Layer 9 Height (mm),Layer 10 Height (mm),Designed Angle (degree),Actual Angle (degree),Max Span (mm)
75,35,106.7048,1.9352,10.0724,11.2861,11.2863,12.1057,12.0478,11.4972,12.3992,12.0007,12.0742,0,0,
75,35,107.9695,5.0072,10.9927,11.2936,11.2893,11.6298,10.9991,11.7209,11.4802,12.3084,11.2483,0,0,
75,35,106.044,0,10.2591,11.6922,12.0619,11.1992,11.5683,12.4306,11.4592,12.2763,13.0972,0,0,
75,35,103.6648,0,10.3328,12.5962,11.9681,11.1818,9.9079,10.6151,12.0308,12.7281,12.304,0,0,
75,35,106.2228,2.4301,10.2433,11.455,10.9347,11.6283,11.2812,10.5878,11.4553,12.496,13.7111,0,0,
75,35,113.1078,4.1652,11.6298,11.4552,11.975,12.1497,10.9346,12.3233,12.149,13.1357,13.1903,0,0,
75,35,105.6741,0,10.3586,11.3972,11.4792,11.2083,11.629,12.037,11.6344,12.8386,13.0918,0,0,
75,35,106.271,2.8568,11.61,11.4826,10.3475,11.6662,11.29,10.8628,10.7745,12.3799,13.0007,0,0,
75,35,107.1713,1.4545,10.3771,11.3682,11.2777,12.1538,11.9255,11.3769,12.1974,12.0357,13.0045,0,0,
75,35,105.2192,2.451,10.3683,11.2639,11.4465,11.2098,10.9936,11.8368,11.2571,12.0368,12.3554,0,0,
75,35,105.9222,1.4682,10.5463,11.5274,12.2895,11.0415,11.1902,12.0081,11.0002,11.8257,13.0251,0,0,
75,35,103.2212,1.5198,10.6195,11.0227,11.6179,11.3892,11.5173,10.8265,11.3981,11.0046,12.3056,0,0,
100,31,114.716,9.4668,11.3764,11.7216,11.8696,11.6358,11.8274,11.2377,11.6962,11.4317,12.4528,0,0,20
100,31,114.4523,9.8257,11.2628,11.6079,11.856,11.6221,11.5138,11.2241,11.6826,11.4181,12.4392,0,0,20
100,31,115.7898,10.4642,11.3738,11.619,11.967,11.8331,11.5249,11.4351,11.6936,11.4289,12.4502,0,0,20
100,31,115.3752,10.4431,11.2528,11.6979,11.8459,11.711,11.5027,11.613,11.6726,11.4081,12.2281,0,0,20
100,35,112.4894,7.2571,11.7298,11.0145,11.5536,12.0157,11.8264,10.9268,11.7254,11.7245,12.7156,0,0,15
100,35,110.7638,6.375,10.6244,11.0156,11.5468,11.0264,11.3673,11.3657,12.3901,12.0358,13.0167,0,0,15
100,35,109.7458,7.1536,10.3571,11.2891,10.2686,11.5892,11.2891,11.4682,11.4689,11.8374,13.0246,0,0,15
100,35,109.4529,6.2758,10.9157,11.0244,11.5289,11.0357,11.9445,10.9265,11.3766,11.398,13.0268,0,0,15
100,35,111.4894,7.1571,11.6298,10.9145,11.4536,11.9157,11.7264,10.8268,11.6254,11.6245,12.6156,0,0,15
100,35,110.1964,6.8415,10.4678,11.2937,11.0145,11.2984,11.4798,11.4671,11.8386,11.5682,12.9268,0,0,15
100,35,109.7187,7.1346,10.3564,11.2886,10.2675,11.5881,11.2883,11.4675,11.4677,11.8362,13.0238,0,0,15
100,35,109.7968,7.1536,10.3571,11.2891,10.2686,11.5892,11.2991,11.4782,11.4789,11.8474,13.0356,0,0,15
100,35,110.9264,7.2581,10.4932,11.4811,10.4836,11.6987,11.2831,11.5789,11.5798,11.9435,13.1264,0,0,15
100,35,109.72,7.1345,10.3575,11.2883,10.2678,11.5885,11.2885,11.4678,11.4676,11.8361,13.0234,0,0,15
100,35,110.1264,7.3581,10.3932,11.3811,10.3836,11.5987,11.1831,11.4789,11.4798,11.8435,13.0264,0,0,15
100,35,110.6207,7.2346,10.4578,11.3884,10.3679,11.5886,11.3878,11.5678,11.5679,11.9364,13.1235,0,0,15
100,39,113.2716,10.1523,10.9627,11.508,11.6546,11.6215,11.6239,11.0439,11.4042,11.1397,12.1608,0,0,14
100,39,113.0716,10.1623,10.9727,11.518,11.5646,11.4315,11.6339,11.0539,11.4142,11.1497,12.1708,0,0,14
100,39,114.1702,10.5821,11.3926,11.5379,11.7845,11.6514,11.3538,11.0737,11.434,11.1695,12.1907,0,0,14
100,39,113.9216,10.4023,11.0127,11.558,11.7046,11.5715,11.7239,11.0939,11.4542,11.1897,12.2108,0,0,14
125,31,105.4889,10.9718,11.079,11.5832,10.917,9.7365,8.7298,8.8971,11.4156,9.5687,12.5902,0,0,20
125,31,107.3716,10.0523,10.3627,10.708,10.9546,10.8215,10.7239,10.4439,10.8042,10.7397,11.7608,0,0,20
125,31,107.0733,10.0462,10.3453,10.6726,10.9186,10.8006,10.6898,10.4137,10.7657,10.6903,11.7305,0,0,20
125,39,107.3933,10.0677,10.3462,10.7846,10.9558,10.8026,10.6504,10.4625,10.7111,10.7907,11.8217,0,0,20
125,39,107.2007,10.079,10.3868,10.6641,10.9361,10.8527,10.7113,10.4468,10.7935,10.6619,11.6685,0,0,20
150,35,109.7682,9.8728,10.6834,11.0168,11.2681,11.0357,10.9268,10.6375,11.2768,11.0146,12.0357,0,0,
150,35,109.8232,9.8785,10.6895,11.0214,11.2723,11.0387,10.9298,10.6456,11.2825,11.0192,12.0457,0,0,
150,35,109.8293,9.8723,10.6906,11.0226,11.2736,11.0401,10.9311,10.6471,11.2841,11.0207,12.0471,0,0,
150,35,109.9882,9.8628,10.6734,10.9968,11.2481,11.0157,10.9068,10.6175,11.2568,11.1946,12.2157,0,0,
150,35,109.5893,9.8629,10.6735,10.9969,11.2483,11.0158,10.9069,10.6176,11.2569,10.9947,12.0158,0,0,
150,35,109.4873,9.8527,10.6633,10.9867,11.2381,11.0056,10.8967,10.6074,11.2467,10.9845,12.0056,0,0,
150,35,109.7692,9.8729,10.6835,11.0169,11.2682,11.0358,10.9269,10.6376,11.2769,11.0147,12.0358,0,0,
150,35,109.5878,9.8627,10.6737,10.9967,11.2482,11.0156,10.9067,10.6174,11.2567,10.9945,12.0156,0,0,
100,35,56.1997,3.5583,12.5209,13.3503,13.9924,12.7778,0,0,0,0,0,10,9.87,15
100,35,58.769,7.6185,12.6914,12.6454,12.8607,12.953,0,0,0,0,0,10,9.946,15
100,35,48.0663,4.8167,8.5628,10.3765,12.628,11.6823,0,0,0,0,0,10,9.894,15
100,35,52.2249,5.9996,10.0301,12.4736,11.9685,11.7531,0,0,0,0,0,10,9.913,15
100,35,54.896,4.7997,12.6584,12.258,11.6423,13.5376,0,0,0,0,0,20,20.713,15
100,35,43.161,3.3582,10.7993,8.7073,10.4199,9.8763,0,0,0,0,0,20,20.351,15
100,35,49.0431,5.9073,10.3686,10.8301,10.6455,11.2916,0,0,0,0,0,20,20.481,15
100,35,50.8587,4.9733,10.3572,11.3771,12.0862,12.0649,0,0,0,0,0,20,20.756,15
100,35,47.4742,7.2611,10.1532,9.7842,9.261,11.0147,0,0,0,0,0,30,30.592,15
100,35,48.9062,3.9864,11.5845,11.6645,11.4775,10.1933,0,0,0,0,0,30,30.417,15
100,35,37.9133,6.1802,10.0863,9.9285,11.7183,/,0,0,0,0,0,30,20.613,15
100,35,50.8587,4.9733,10.3572,11.3771,12.0862,12.0649,0,0,0,0,0,30,30.578,15
100,35,53.6513,7.277,11.2371,11.4519,11.5584,12.1269,0,0,0,0,0,40,41.553,15
100,35,54.189,5.967,11.9339,12.2717,12.1951,11.8213,0,0,0,0,0,40,40.925,15
100,35,52.0717,4.9381,12.0037,11.0672,11.6334,12.4293,0,0,0,0,0,40,40.561,15
100,35,52.5428,5.448,11.7483,11.4078,11.9182,12.0205,0,0,0,0,0,40,41.057,15
100,39,53.9702,7.9399,11.8054,11.3876,11.7109,11.1264,0,0,0,0,0,40,40.44,14
100,39,57.417,9.9021,11.6284,11.8109,11.4476,12.628,0,0,0,0,0,40,40.143,14
100,39,57.0976,7.4268,12.2711,12.0133,12.4578,12.9286,0,0,0,0,0,40,10.357,14
125,31,55.2671,11.0744,11.388,10.6562,11.2834,10.8651,0,0,0,0,0,40,Fail,20
125,31,55.3276,10.3562,10.902,12.0833,10.5387,11.4474,0,0,0,0,0,40,Fail,20
125,31,56.507,11.265,10.7201,10.6294,11.0833,12.8092,0,0,0,0,0,40,Fail,20
125,39,56.9396,11.0743,12.0147,11.1792,11.492,11.1794,0,0,0,0,0,40,39.001,20
125,39,56.0515,10.3431,12.1991,11.0744,11.5692,10.8657,0,0,0,0,0,40,39.826,20
125,39,55.6854,9.7163,10.9703,12.2233,10.6561,12.1194,0,0,0,0,0,40,39.517,20

File: Dataset/data_with_metrics.csv
Speed (mm/s),Flowrate (Hz),Total Print Height (mm),Layer 1 Height (mm),Layer 2 Height (mm),Layer 3 Height (mm),Layer 4 Height (mm),Layer 5 Height (mm),Layer 6 Height (mm),Layer 7 Height (mm),Layer 8 Height (mm),Layer 9 Height (mm),Layer 10 Height (mm),Designed Angle (deg),Actual Angle (deg),Angle_dev (deg),layer_var,total_height_deviation,Max Span (mm),num_layers,expected_total_height,measured_total_height,total_print_deviation,deposition_ratio,Layer 1 Deviation (mm),Layer 2 Deviation (mm),Layer 3 Deviation (mm),Layer 4 Deviation (mm),Layer 5 Deviation (mm),Layer 6 Deviation (mm),Layer 7 Deviation (mm),Layer 8 Deviation (mm),Layer 9 Deviation (mm),Layer 10 Deviation (mm),layer_height_cv
75,35,106.7048,1.9352,10.0724,11.2861,11.2863,12.1057,12.0478,11.4972,12.3992,12.0007,12.0742,0,0,0,3.288256186,18.2952,15,10,125,106.7048,18.2952,0.466666667,10.5648,2.4276,1.2139,1.2137,0.3943,0.4522,1.0028,0.1008,0.4993,0.4258,29.4358261
75,35,107.9695,5.0072,10.9927,11.2936,11.2893,11.6298,10.9991,11.7209,11.4802,12.3084,11.2483,0,0,0,2.174313069,17.0305,15,10,125,107.9695,17.0305,0.466666667,7.4928,1.5073,1.2064,1.2107,0.8702,1.5009,0.7791,1.0198,0.1916,1.2517,19.17896744
75,35,106.044,0,10.2591,11.6922,12.0619,11.1992,11.5683,12.4306,11.4592,12.2763,13.0972,0,0,0,4.028723914,18.956,15,10,125,106.044,18.956,0.466666667,12.5,2.2409,0.8078,0.4381,1.3008,0.9317,0.0694,1.0408,0.2237,0.5972,35.87249218
75,35,103.6648,0,10.3328,12.5962,11.9681,11.1818,9.9079,10.6151,12.0308,12.7281,12.304,0,0,0,3.989068194,21.3352,15,10,125,103.6648,21.3352,0.466666667,12.5,2.1672,0.0962,0.5319,1.3182,2.5921,1.8849,0.4692,0.2281,0.196,36.38481253
75,35,106.2228,2.4301,10.2433,11.455,10.9347,11.6283,11.2812,10.5878,11.4553,12.496,13.7111,0,0,0,3.203805107,18.7772,15,10,125,106.2228,18.7772,0.466666667,10.0699,2.2567,1.045,1.5653,0.8717,1.2188,1.9122,1.0447,0.004,1.2111,28.63028321
75,35,113.1078,4.1652,11.6298,11.4552,11.975,12.1497,10.9346,12.3233,12.149,13.1357,13.1903,0,0,0,2.744931317,11.8922,15,10,125,113.1078,11.8922,0.466666667,8.3348,0.8702,1.0448,0.525,0.3503,1.5654,0.1767,0.351,0.6357,0.6903,23.02828702
75,35,105.6741,0,10.3586,11.3972,11.4792,11.2083,11.629,12.037,11.6344,12.8386,13.0918,0,0,0,4.017835472,19.3259,15,10,125,105.6741,19.3259,0.466666667,12.5,2.1414,1.1028,1.0208,1.2917,0.871,0.463,0.8656,0.3386,0.5918,35.90982978
75,35,106.271,2.8568,11.61,11.4826,10.3475,11.6662,11.29,10.8628,10.7745,12.3799,13.0007,0,0,0,2.98447532,18.729,15,10,125,106.271,18.729,0.466666667,9.6432,0.89,1.0174,2.1525,0.8338,1.21,1.6372,1.7255,0.1201,0.5007,26.69946017
75,35,107.1713,1.4545,10.3771,11.3682,11.2777,12.1538,11.9255,11.3769,12.1974,12.0357,13.0045,0,0,0,3.49066742,17.8287,15,10,125,107.1713,17.8287,0.466666667,11.0455,2.1229,1.1318,1.2223,0.3462,0.5745,1.1231,0.3026,0.4643,0.5045,31.06728789
75,35,105.2192,2.451,10.3683,11.2639,11.4465,11.2098,10.9936,11.8368,11.2571,12.0368,12.3554,0,0,0,3.055007103,19.7808,15,10,125,105.2192,19.7808,0.466666667,10.049,2.1317,1.2361,1.0535,1.2902,1.5064,0.6632,1.2429,0.4632,0.1446,27.47037975
75,35,105.9222,1.4682,10.5463,11.5274,12.2895,11.0415,11.1902,12.0081,11.0002,11.8257,13.0251,0,0,0,3.481232981,19.0778,15,10,125,105.9222,19.0778,0.466666667,11.0318,1.9537,0.9726,0.2105,1.4585,1.3098,0.4919,1.4998,0.6743,0.5251,31.02212806
75,35,103.2212,1.5198,10.6195,11.0227,11.6179,11.3892,11.5173,10.8265,11.3981,11.0046,12.3056,0,0,0,3.294942562,21.7788,15,10,125,103.2212,21.7788,0.466666667,10.9802,1.8805,1.4773,0.8821,1.1108,0.9827,1.6735,1.1019,1.4954,0.1944,30.31398408
100,31,114.716,9.4668,11.3764,11.7216,11.8696,11.6358,11.8274,11.2377,11.6962,11.4317,12.4528,0,0,0,0.824794505,10.284,20,10,125,114.716,10.284,0.31,3.0332,1.1236,0.7784,0.6304,0.8642,0.6726,1.2623,0.8038,1.0683,0.0472,6.797316992
100,31,114.4523,9.8257,11.2628,11.6079,11.856,11.6221,11.5138,11.2241,11.6826,11.4181,12.4392,0,0,0,0.702365022,10.5477,20,10,125,114.4523,10.5477,0.31,2.6743,1.2372,0.8921,0.644,0.8779,0.9862,1.2759,0.8174,1.0819,0.0608,5.811205451
100,31,115.7898,10.4642,11.3738,11.619,11.967,11.8331,11.5249,11.4351,11.6936,11.4289,12.4502,0,0,0,0.530109814,9.2102,20,10,125,115.7898,9.2102,0.31,2.0358,1.1262,0.881,0.533,0.6669,0.9751,1.0649,0.8064,1.0711,0.0498,4.384716624
100,31,115.3752,10.4431,11.2528,11.6979,11.8459,11.711,11.5027,11.613,11.6726,11.4081,12.2281,0,0,0,0.489272828,9.6248,20,10,125,115.3752,9.6248,0.31,2.0569,1.2472,0.8021,0.6541,0.789,0.9973,0.887,0.8274,1.0919,0.2719,4.032934909
100,35,112.4894,7.2571,11.7298,11.0145,11.5536,12.0157,11.8264,10.9268,11.7254,11.7245,12.7156,0,0,0,1.552818624,12.5106,15,10,125,112.4894,12.5106,0.35,5.2429,0.7702,1.4855,0.9464,0.4843,0.6736,1.5732,0.7746,0.7755,0.2156,13.2331942
100,35,110.7638,6.375,10.6244,11.0156,11.5468,11.0264,11.3673,11.3657,12.3901,12.0358,13.0167,0,0,0,1.907599953,14.2362,15,10,125,110.7638,14.2362,0.35,6.125,1.8756,1.4844,0.9532,1.4736,1.1327,1.1343,0.1099,0.4642,0.5167,16.23805086
100,35,109.7458,7.1536,10.3571,11.2891,10.2686,11.5892,11.2891,11.4682,11.4689,11.8374,13.0246,0,0,0,1.622902622,15.2542,15,10,125,109.7458,15.2542,0.35,5.3464,2.1429,1.2109,2.2314,0.9108,1.2109,1.0318,1.0311,0.6626,0.5246,14.08028388
100,35,109.4529,6.2758,10.9157,11.0244,11.5289,11.0357,11.9445,10.9265,11.3766,11.398,13.0268,0,0,0,1.866594341,15.5471,15,10,125,109.4529,15.5471,0.35,6.2242,1.5843,1.4756,0.9711,1.4643,0.5555,1.5735,1.1234,1.102,0.5268,16.08115188
100,35,111.4894,7.1571,11.6298,10.9145,11.4536,11.9157,11.7264,10.8268,11.6254,11.6245,12.6156,0,0,0,1.552818624,13.5106,15,10,125,111.4894,13.5106,0.35,5.3429,0.8702,1.5855,1.0464,0.5843,0.7736,1.6732,0.8746,0.8755,0.1156,13.35188884
100,35,110.1964,6.8415,10.4678,11.2937,11.0145,11.2984,11.4798,11.4671,11.8386,11.5682,12.9268,0,0,0,1.689997149,14.8036,15,10,125,110.1964,14.8036,0.35,5.6585,2.0322,1.2063,1.4855,1.2016,1.0202,1.0329,0.6614,0.9318,0.4268,14.48642821
100,35,109.7187,7.1346,10.3564,11.2886,10.2675,11.5881,11.2883,11.4675,11.4677,11.8362,13.0238,0,0,0,1.628143636,15.2813,15,10,125,109.7187,15.2813,0.35,5.3654,2.1436,1.2114,2.2325,0.9119,1.2117,1.0325,1.0323,0.6638,0.5238,14.12907613
100,35,109.7968,7.1536,10.3571,11.2891,10.2686,11.5892,11.2991,11.4782,11.4789,11.8474,13.0356,0,0,0,1.626580274,15.2032,15,10,125,109.7968,15.2032,0.35,5.3464,2.1429,1.2109,2.2314,0.9108,1.2009,1.0218,1.0211,0.6526,0.5356,14.10274733
100,35,110.9264,7.2581,10.4932,11.4811,10.4836,11.6987,11.2831,11.5789,11.5798,11.9435,13.1264,0,0,0,1.616873344,14.0736,15,10,125,110.9264,14.0736,0.35,5.2419,2.0068,1.0189,2.0164,0.8013,1.2169,0.9211,0.9202,0.5565,0.6264,13.87590835
100,35,109.72,7.1345,10.3575,11.2883,10.2678,11.5885,11.2885,11.4678,11.4676,11.8361,13.0234,0,0,0,1.628045208,15.28,15,10,125,109.72,15.28,0.35,5.3655,2.1425,1.2117,2.2322,0.9115,1.2115,1.0322,1.0324,0.6639,0.5234,14.12819203
100,35,110.1264,7.3581,10.3932,11.3811,10.3836,11.5987,11.1831,11.4789,11.4798,11.8435,13.0264,0,0,0,1.558962429,14.8736,15,10,125,110.1264,14.8736,0.35,5.1419,2.1068,1.1189,2.1164,0.9013,1.3169,1.0211,1.0202,0.6565,0.5264,13.47686454
100,35,110.6207,7.2346,10.4578,11.3884,10.3679,11.5886,11.3878,11.5678,11.5679,11.9364,13.1235,0,0,0,1.628031855,14.3793,15,10,125,110.6207,14.3793,0.35,5.2654,2.0422,1.1116,2.1321,0.9114,1.1122,0.9322,0.9321,0.5636,0.6235,13.97597534
100,39,113.2716,10.1523,10.9627,11.508,11.6546,11.6215,11.6239,11.0439,11.4042,11.1397,12.1608,0,0,0,0.564329676,11.7284,14,10,125,113.2716,11.7284,0.39,2.3477,1.5373,0.992,0.8454,0.8785,0.8761,1.4561,1.0958,1.3603,0.3392,4.785077086
100,39,113.0716,10.1623,10.9727,11.518,11.5646,11.4315,11.6339,11.0539,11.4142,11.1497,12.1708,0,0,0,0.557292995,11.9284,14,10,125,113.0716,11.9284,0.39,2.3377,1.5273,0.982,0.9354,1.0685,0.8661,1.4461,1.0858,1.3503,0.3292,4.662833953
100,39,114.1702,10.5821,11.3926,11.5379,11.7845,11.6514,11.3538,11.0737,11.434,11.1695,12.1907,0,0,0,0.450449511,10.8298,14,10,125,114.1702,10.8298,0.39,1.9179,1.1074,0.9621,0.7155,0.8486,1.1462,1.4263,1.066,1.3305,0.3093,3.789069707
100,39,113.9216,10.4023,11.0127,11.558,11.7046,11.5715,11.7239,11.0939,11.4542,11.1897,12.2108,0,0,0,0.51954086,11.0784,14,10,125,113.9216,11.0784,0.39,2.0977,1.4873,0.942,0.7954,0.9285,0.7761,1.4061,1.0458,1.3103,0.2892,4.335124926
125,31,105.4889,10.9718,11.079,11.5832,10.917,9.7365,8.7298,8.8971,11.4156,9.5687,12.5902,0,0,0,1.299434714,19.5111,20,10,125,105.4889,19.5111,0.248,1.5282,1.421,0.9168,1.583,2.7635,3.7702,3.6029,1.0844,2.9313,0.0902,11.9247877
125,31,107.3716,10.0523,10.3627,10.708,10.9546,10.8215,10.7239,10.4439,10.8042,10.7397,11.7608,0,0,0,0.473696967,17.6284,20,10,125,107.3716,17.6284,0.248,2.4477,2.1373,1.792,1.5454,1.6785,1.7761,2.0561,1.6958,1.7603,0.7392,4.168587145
125,31,107.0733,10.0462,10.3453,10.6726,10.9186,10.8006,10.6898,10.4137,10.7657,10.6903,11.7305,0,0,0,0.467724946,17.9267,20,10,125,107.0733,17.9267,0.248,2.4538,2.1547,1.8274,1.5814,1.6994,1.8102,2.0863,1.7343,1.8097,0.7695,4.129800534
125,39,107.3933,10.0677,10.3462,10.7846,10.9558,10.8026,10.6504,10.4625,10.7111,10.7907,11.8217,0,0,0,0.489081527,17.6067,20,10,125,107.3933,17.6067,0.312,2.4323,2.1538,1.7154,1.5442,1.6974,1.8496,2.0375,1.7889,1.7093,0.6783,4.298648655
125,39,107.2007,10.079,10.3868,10.6641,10.9361,10.8527,10.7113,10.4468,10.7935,10.6619,11.6685,0,0,0,0.440587009,17.7993,20,10,125,107.2007,17.7993,0.312,2.421,2.1132,1.8359,1.5639,1.6473,1.7887,2.0532,1.7065,1.8381,0.8315,3.899184307
150,35,109.7682,9.8728,10.6834,11.0168,11.2681,11.0357,10.9268,10.6375,11.2768,11.0146,12.0357,0,0,0,0.583233973,15.2318,14,10,125,109.7682,15.2318,0.233333333,2.6272,1.8166,1.4832,1.2319,1.4643,1.5732,1.8625,1.2232,1.4854,0.4643,5.012993821
150,35,109.8232,9.8785,10.6895,11.0214,11.2723,11.0387,10.9298,10.6456,11.2825,11.0192,12.0457,0,0,0,0.583931557,15.1768,14,10,125,109.8232,15.1768,0.233333333,2.6215,1.8105,1.4786,1.2277,1.4613,1.5702,1.8544,1.2175,1.4808,0.4543,5.016173682
150,35,109.8293,9.8723,10.6906,11.0226,11.2736,11.0401,10.9311,10.6471,11.2841,11.0207,12.0471,0,0,0,0.585737921,15.1707,14,10,125,109.8293,15.1707,0.233333333,2.6277,1.8094,1.4774,1.2264,1.4599,1.5689,1.8529,1.2159,1.4793,0.4529,5.031482715
150,35,109.9882,9.8628,10.6734,10.9968,11.2481,11.0157,10.9068,10.6175,11.2568,11.1946,12.2157,0,0,0,0.632268298,15.0118,14,10,125,109.9882,15.0118,0.233333333,2.6372,1.8266,1.5032,1.2519,1.4843,1.5932,1.8825,1.2432,1.3054,0.2843,5.420015717
150,35,109.5893,9.8629,10.6735,10.9969,11.2483,11.0158,10.9069,10.6176,11.2569,10.9947,12.0158,0,0,0,0.580282529,15.4107,14,10,125,109.5893,15.4107,0.233333333,2.6371,1.8265,1.5031,1.2517,1.4842,1.5931,1.8824,1.2431,1.5053,0.4842,4.995564399
150,35,109.4873,9.8527,10.6633,10.9867,11.2381,11.0056,10.8967,10.6074,11.2467,10.9845,12.0056,0,0,0,0.580282529,15.5127,14,10,125,109.4873,15.5127,0.233333333,2.6473,1.8367,1.5133,1.2619,1.4944,1.6033,1.8926,1.2533,1.5155,0.4944,5.000218341
150,35,109.7692,9.8729,10.6835,11.0169,11.2682,11.0358,10.9269,10.6376,11.2769,11.0147,12.0358,0,0,0,0.583233973,15.2308,14,10,125,109.7692,15.2308,0.233333333,2.6271,1.8165,1.4831,1.2318,1.4642,1.5731,1.8624,1.2231,1.4853,0.4642,5.012948153
150,35,109.5878,9.8627,10.6737,10.9967,11.2482,11.0156,10.9067,10.6174,11.2567,10.9945,12.0156,0,0,0,0.580264864,15.4122,14,10,125,109.5878,15.4122,0.233333333,2.6373,1.8263,1.5033,1.2518,1.4844,1.5933,1.8826,1.2433,1.5055,0.4844,4.995475052
100,35,56.1997,3.5583,12.5209,13.3503,13.9924,12.7778,0,0,0,0,0,10,9.87,0.13,6.461003139,6.3003,15,5,62.5,56.1997,6.3003,0.35,8.9417,0.0209,0.8503,1.4924,0.2778,0,0,0,0,0,38.53554039
100,35,58.769,7.6185,12.6914,12.6454,12.8607,12.953,0,0,0,0,0,10,9.946,0.054,6.236815472,3.731,15,5,62.5,58.769,3.731,0.35,4.8815,0.1914,0.1454,0.3607,0.453,0,0,0,0,0,19.69629024
100,35,48.0663,4.8167,8.5628,10.3765,12.628,11.6823,0,0,0,0,0,10,9.894,0.106,5.203026703,14.4337,15,5,62.5,48.0663,14.4337,0.35,7.6833,3.9372,2.1235,0.128,0.8177,0,0,0,0,0,32.08842404
100,35,52.2249,5.9996,10.0301,12.4736,11.9685,11.7531,0,0,0,0,0,10,9.913,0.087,5.628471229,10.2751,15,5,62.5,52.2249,10.2751,0.35,6.5004,2.4699,0.0264,0.5315,0.7469,0,0,0,0,0,25.36702848
100,35,54.896,4.7997,12.6584,12.258,11.6423,13.5376,0,0,0,0,0,20,20.713,0.713,5.905680016,7.604,15,5,62.5,54.896,7.604,0.35,7.7003,0.1584,0.242,0.8577,1.0376,0,0,0,0,0,32.08156769
100,35,43.161,3.3582,10.7993,8.7073,10.4199,9.8763,0,0,0,0,0,20,20.351,0.351,4.863087638,19.339,15,5,62.5,43.161,19.339,0.35,9.1418,1.7007,3.7927,2.0801,2.6237,0,0,0,0,0,35.35688396
100,35,49.0431,5.9073,10.3686,10.8301,10.6455,11.2916,0,0,0,0,0,20,20.481,0.481,5.180117447,13.4569,15,5,62.5,49.0431,13.4569,0.35,6.5927,2.1314,1.6699,1.8545,1.2084,0,0,0,0,0,22.49686235
100,35,50.8587,4.9733,10.3572,11.3771,12.0862,12.0649,0,0,0,0,0,20,20.756,0.756,5.480673795,11.6413,15,5,62.5,50.8587,11.6413,0.35,7.5267,2.1428,1.1229,0.4138,0.4351,0,0,0,0,0,29.39511744
100,35,47.4742,7.2611,10.1532,9.7842,9.261,11.0147,0,0,0,0,0,30,30.592,0.592,4.868370801,15.0258,15,5,62.5,47.4742,15.0258,0.35,5.2389,2.3468,2.7158,3.239,1.4853,0,0,0,0,0,14.7743647
100,35,48.9062,3.9864,11.5845,11.6645,11.4775,10.1933,0,0,0,0,0,30,30.417,0.417,5.605406243,13.5938,15,5,62.5,48.9062,13.5938,0.35,8.5136,0.9155,0.8355,1.0225,2.3067,0,0,0,0,0,33.6859956
100,35,37.9133,6.1802,10.0863,9.9285,11.7183,10.1933,0,0,0,0,0,30,20.613,9.387,5.197461406,24.5867,15,4,50,37.9133,12.0867,0.35,6.3198,2.4137,2.5715,0.7817,2.3067,0,0,0,0,0,24.71840222
100,35,50.8587,4.9733,10.3572,11.3771,12.0862,12.0649,0,0,0,0,0,30,30.578,0.578,5.480673795,11.6413,15,5,62.5,50.8587,11.6413,0.35,7.5267,2.1428,1.1229,0.4138,0.4351,0,0,0,0,0,29.39511744
100,35,53.6513,7.277,11.2371,11.4519,11.5584,12.1269,0,0,0,0,0,40,41.553,1.553,5.616755849,8.8487,15,5,62.5,53.6513,8.8487,0.35,5.223,1.2629,1.0481,0.9416,0.3731,0,0,0,0,0,18.24985181
100,35,54.189,5.967,11.9339,12.2717,12.1951,11.8213,0,0,0,0,0,40,40.925,0.925,5.893759983,8.311,15,5,62.5,54.189,8.311,0.35,6.533,0.5661,0.2283,0.3049,0.6787,0,0,0,0,0,25.18121915
100,35,52.0717,4.9381,12.0037,11.0672,11.6334,12.4293,0,0,0,0,0,40,40.561,0.561,5.608912962,10.4283,15,5,62.5,52.0717,10.4283,0.35,7.5619,0.4963,1.4328,0.8666,0.0707,0,0,0,0,0,29.78509883
100,35,52.5428,5.448,11.7483,11.4078,11.9182,12.0205,0,0,0,0,0,40,41.057,1.057,5.672674564,9.9572,15,5,62.5,52.5428,9.9572,0.35,7.052,0.7517,1.0922,0.5818,0.4795,0,0,0,0,0,27.0111341
100,39,53.9702,7.9399,11.8054,11.3876,11.7109,11.1264,0,0,0,0,0,40,40.44,0.44,5.758445061,8.5298,14,5,62.5,53.9702,8.5298,0.39,4.5601,0.6946,1.1124,0.7891,1.3736,0,0,0,0,0,14.99023821
100,39,57.417,9.9021,11.6284,11.8109,11.4476,12.628,0,0,0,0,0,40,40.143,0.143,5.925804046,5.083,14,5,62.5,57.417,5.083,0.39,2.5979,0.8716,0.6891,1.0524,0.128,0,0,0,0,0,8.642863191
100,39,57.0976,7.4268,12.2711,12.0133,12.4578,12.9286,0,0,0,0,0,40,10.357,29.643,6.005067466,5.4024,14,5,62.5,57.0976,5.4024,0.39,5.0732,0.2289,0.4867,0.0422,0.4286,0,0,0,0,0,19.76378649
125,39,56.9396,11.0743,12.0147,11.1792,11.492,11.1794,0,0,0,0,0,40,39.001,0.999,6.034976198,5.5604,20,5,62.5,56.9396,5.5604,0.312,1.4257,0.4853,1.3208,1.008,1.3206,0,0,0,0,0,3.36988954
125,39,56.0515,10.3431,12.1991,11.0744,11.5692,10.8657,0,0,0,0,0,40,39.826,0.174,5.973113161,6.4485,20,5,62.5,56.0515,6.4485,0.312,2.1569,0.3009,1.4256,0.9308,1.6343,0,0,0,0,0,6.301007883
125,39,55.6854,9.7163,10.9703,12.2233,10.6561,12.1194,0,0,0,0,0,40,39.517,0.483,5.775238241,6.8146,20,5,62.5,55.6854,6.8146,0.312,2.7837,1.5297,0.2767,1.8439,0.3806,0,0,0,0,0,9.441423457
